Repository: leo14993/analise-ligas-heas

# Classificação de microestrutura para ligas de Alta Entropia utilizando aprendizado de máquina

File: df_final2.csv (part 1 of 3)
index;Alloy name;Al;Co;Fe;Ni;Si;Cr;Mn;Nb;Mo;Ti;Cu;V;Zr;Ta;Hf;W;PROPERTY: Microstructure;PROPERTY: Processing method;PROPERTY: Calculated Density (g/cm$^3$);PROPERTY: Type of test;PROPERTY: YS (MPa);Smix;am;Tm;Xm;rm;dX;da;dT;dr
0;Al0.25 Co1 Fe1 Ni1;0.077;0.308;0.308;0.308;;;;;;;;;;;;;FCC;CAST;7.9;C;158;10.68315166;3.0492;1704.857;1.85493;1.49842;0.077060758;0.494399616;224.7578963;0.063804048
1;Al0.5 Co1 Fe1 Ni1;0.143;0.286;0.286;0.286;;;;;;;;;;;;;FCC BCC;CAST;7.4;C;346;11.23624416;3.12026;1649.791;1.83755;1.47576;0.097145702;0.540879797;293.7480173;0.083421473
2;Al0.75 Co1 Fe1 Ni1;0.2;0.267;0.267;0.267;;;;;;;;;;;;;FCC BCC;CAST;7;C;794;11.46458723;3.18163;1602.234;1.82254;1.45619;0.109423034;0.570955351;335.1210991;0.095959326
3;Al1 Co1 Fe1 Ni1;0.25;0.25;0.25;0.25;;;;;;;;;;;;;BCC;CAST;6.6;C;964;11.52010614;3.2325;1558.75;1.8075;1.4375;0.117553179;0.590651124;362.4385293;0.104853846
4;Co1 Fe1 Ni1;;0.333;0.333;0.333;;;;;;;;;;;;;FCC;CAST;8.5;C;204;9.128644494;2.96037;1765.566;1.87146;1.52181;0.033034919;0.418555818;33.50952616;0.018859445
5;Co1 Fe1 Ni1;;0.333;0.333;0.333;;;;;;;;;;;;;FCC;CAST;8.5;C;209;9.128644494;2.96037;1765.566;1.87146;1.52181;0.033034919;0.418555818;33.50952616;0.018859445
6;Co1 Fe1 Ni1 Si0.25;;0.308;0.308;0.308;0.077;;;;;;;;;;;;FCC;CAST;7.7;C;196;10.68315166;3.15623;1762.607;1.87726;1.49303;0.032560674;0.771039607;39.29773514;0.076087172
7;Co1 Fe1 Ni1 Si0.5;;0.286;0.286;0.286;0.143;;;;;;;;;;;;FCC ++;CAST;7.1;C;476;11.23624416;3.31903;1757.041;1.87902;1.46575;0.03201493;0.946702234;42.85496931;0.100381019
8;Co1 Fe1 Ni1 Si0.75;;0.267;0.267;0.267;0.2;;;;;;;;;;;;FCC ++;CAST;6.6;C;1301;11.46458723;3.45963;1752.234;1.88054;1.44219;0.03145694;1.055569042;45.15663002;0.116031745
9;Co1 Cr1 Fe1 Ni1;;0.25;0.25;0.25;;0.25;;;;;;;;;;;FCC;WROUGHT;8.2;T;274;11.52010614;2.95;1858;1.82;1.5575;0.096695398;0.363386846;159.6934563;0.04120545
10;Co1 Cr1 Mn1 Ni1;;0.25;;0.25;;0.25;0.25;;;;;;;;;;FCC;WROUGHT;8.1;T;282;11.52010614;4.4625;1785.5;1.75;1.57;0.150499169;2.592830259;220.2742609;0.0434337
11;Co1 Cr1 Ni1;;0.333;;0.333;;0.333;;;;;;;;;;;FCC;WROUGHT;8.3;T;300;9.128644494;2.97702;1872.792;1.81485;1.55511;0.111414079;0.415094051;181.2792731;0.047627709
12;Co1 Fe1 Mn1 Ni1;;0.25;0.25;0.25;;;0.25;;;;;;;;;;FCC;WROUGHT;8.2;T;170;11.52010614;4.45;1705;1.7925;1.545;0.142894192;2.600394201;111.7899817;0.029126214
13;Co1 Fe1 Ni1;;0.333;0.333;0.333;;;;;;;;;;;;;FCC;WROUGHT;8.5;T;211;9.128644494;2.96037;1765.566;1.87146;1.52181;0.033034919;0.418555818;33.50952616;0.018859445
14;Co1 Mn1 Ni1;;0.333;;0.333;;;0.333;;;;;;;;;;FCC;WROUGHT;8.4;T;231;9.128644494;4.97502;1668.996;1.77822;1.53846;0.163023205;2.807952809;109.2629687;0.033142189
15;Fe1 Mn1 Ni1;;;0.333;0.333;;;0.333;;;;;;;;;;FCC;WROUGHT;8.1;T;221;9.128644494;5.09157;1682.316;1.76157;1.55178;0.154277368;2.708512165;122.0106595;0.031715808
16;Co1 Cr1 Fe1 Nb0.103 Ni1;;0.244;0.244;0.244;;0.244;;0.025;;;;;;;;;FCC ++;CAST;8.2;T;318;12.20701564;2.9617;1881.958;1.81632;1.56962;0.10153165;0.36314677;209.623396;0.058298934
17;Co1 Cr1 Fe1 Nb0.155 Ni1;;0.241;0.241;0.241;;0.241;;0.037;;;;;;;;;FCC ++;CAST;8.2;T;322;12.41277022;2.9659;1892.566;1.81368;1.57469;0.103640208;0.362863546;228.9817323;0.064554981
18;Co1 Cr1 Fe1 Nb0.206 Ni1;;0.238;0.238;0.238;;0.238;;0.049;;;;;;;;;FCC ++;CAST;8.2;T;403;12.58434954;2.9701;1903.174;1.81104;1.57976;0.105640827;0.362531494;246.3705847;0.070038742
19;Co1 Cr1 Fe1 Nb0.309 Ni1;;0.232;0.232;0.232;;0.232;;0.072;;;;;;;;;FCC ++;CAST;8.2;T;479;12.84113584;2.9752;1921.648;1.80416;1.58792;0.109136128;0.361562387;275.4625566;0.079031758
20;Co1 Cr1 Fe1 Nb0.412 Ni1;;0.227;0.227;0.227;;0.227;;0.093;;;;;;;;;FCC ++;CAST;8.2;T;638;13.02406909;2.9855;1942.07;1.80136;1.59835;0.112142981;0.360893835;298.4676381;0.085786658
21;Co1 Cr1 Fe1 Ni1;;0.25;0.25;0.25;;0.25;;;;;;;;;;;FCC;CAST;8.2;T;148;11.52010614;2.95;1858;1.82;1.5575;0.096695398;0.363386846;159.6934563;0.04120545
22;Al0.7 Co0.3 Cr1 Fe1 Ni1;0.175;0.075;0.25;0.25;;0.25;;;;;;;;;;;FCC BCC;POWDER;6.8;C;2033;12.78917673;3.21775;1711.875;1.77275;1.498;0.119184468;0.484146091;390.469409;0.106120528
23;Al1 Co1 Cr1 Fe1 Ni1;0.2;0.2;0.2;0.2;;0.2;;;;;;;;;;;BCC;CAST;6.7;C;1251;13.37442905;3.168;1673;1.778;1.482;0.120565335;0.543816145;396.6126574;0.10900308
24;Al1 Co1 Cr1 Fe1 Ni1;0.2;0.2;0.2;0.2;;0.2;;;;;;;;;;;BCC;CAST;6.7;C;1138;13.37442905;3.168;1673;1.778;1.482;0.120565335;0.543816145;396.6126574;0.10900308
25;Al1 Co1 Cr1 Fe1 Mo0.1 Ni1;0.196;0.196;0.196;0.196;;0.196;;;0.02;;;;;;;;BCC;CAST;6.8;C;1804;13.9216455;3.16744;1697.46;1.78604;1.49036;0.13195726;0.538364789;428.3361488;0.114260957
26;Al1 Co1 Cr1 Fe1 Mo0.2 Ni1;0.192;0.192;0.192;0.192;;0.192;;;0.038;;;;;;;;BCC ++;CAST;6.9;C;2456;14.19776744;3.1606;1716.128;1.78972;1.49492;0.140977042;0.532893287;453.5359754;0.118625303
27;Al1 Co1 Cr1 Fe1 Mo0.3 Ni1;0.189;0.189;0.189;0.189;;0.189;;;0.057;;;;;;;;BCC ++;CAST;7;C;2649;14.44000395;3.17274;1746.057;1.80447;1.50879;0.149789663;0.528727577;478.6113369;0.122323432
28;Al1 Co1 Cr1 Fe1 Mo0.4 Ni1;0.185;0.185;0.185;0.185;;0.185;;;0.074;;;;;;;;BCC ++;CAST;7;C;2670;14.571731;3.16276;1761.829;1.80597;1.51145;0.1565948;0.523086543;497.9881749;0.125729589
29;Al1 Co1 Cr1 Fe1 Mo0.5 Ni1;0.182;0.182;0.182;0.182;;0.182;;;0.091;;;;;;;;BCC ++;CAST;7.1;C;2757;14.69647378;3.16862;1785.966;1.81636;1.52152;0.163095414;0.518839713;516.6093528;0.128462803
30;Al1 Co1 Cr1 Fe1 Ni1;0.2;0.2;0.2;0.2;;0.2;;;;;;;;;;;BCC;CAST;6.7;C;1051;13.37442905;3.168;1673;1.778;1.482;0.120565335;0.543816145;396.6126574;0.10900308
31;Al1 Co1 Cr1 Fe1 Nb0.1 Ni1;0.196;0.196;0.196;0.196;;0.196;;0.02;;;;;;;;;BCC;CAST;6.8;C;1641;13.9216455;3.17064;1694.38;1.77444;1.49196;0.121927382;0.538667607;420.1829168;0.116930869
32;Al1 Co1 Cr1 Fe1 Nb0.25 Ni1;0.19;0.19;0.19;0.19;;0.19;;0.048;;;;;;;;;BCC ++;CAST;6.8;C;1959;14.32186328;3.168;1720.966;1.7659;1.50294;0.12356935;0.530834769;449.0687263;0.126474727
33;Al1 Co1 Cr1 Fe1 Nb0.5 Ni1;0.182;0.182;0.182;0.182;;0.182;;0.091;;;;;;;;;BCC ++;CAST;7;C;2473;14.69647378;3.18318;1771.952;1.76358;1.5288;0.125904718;0.520164707;487.5295823;0.137621528
34;Al1 Co1 Cr1 Fe1 Ni1;0.2;0.2;0.2;0.2;;0.2;;;;;;;;;;;BCC;CAST;6.7;C;1373;13.37442905;3.168;1673;1.778;1.482;0.120565335;0.543816145;396.6126574;0.10900308
35;Al1 Co1 Cr1 Fe1 Ni1;0.2;0.2;0.2;0.2;;0.2;;;;;;;;;;;BCC;CAST;6.7;C;1110;13.37442905;3.168;1673;1.778;1.482;0.120565335;0.543816145;396.6126574;0.10900308
36;Al1 Co1 Cr1 Fe1 Ni1 Si1;0.167;0.167;0.167;0.167;0.167;0.167;;;;;;;;;;;BCC ++;CAST;5.7;C;2411;14.90266362;3.55209;1678.016;1.80193;1.42284;0.119255518;0.979314157;362.4527461;0.142408482
37;Al1 Co1 Cr1 Fe1 Ni1 Si0.2;0.192;0.192;0.192;0.192;0.038;0.192;;;;;;;;;;;BCC;CAST;6.5;C;1265;14.19776744;3.24762;1670.034;1.77908;1.4649;0.120462867;0.686278416;388.6185401;0.118471313
38;Al1 Co1 Cr1 Fe1 Ni1 Si0.4;0.185;0.185;0.185;0.185;0.074;0.185;;;;;;;;;;;BCC;CAST;6.2;C;1481;14.571731;3.33222;1672.067;1.78525;1.45299;0.120286408;0.790032772;381.4624889;0.126198497
39;Al1 Co1 Cr1 Fe1 Ni1 Si0.6;0.179;0.179;0.179;0.179;0.107;0.179;;;;;;;;;;;BCC;CAST;6;C;1834;14.78239148;3.41637;1677.416;1.79461;1.44516;0.120187761;0.868186438;375.2408851;0.132362865
40;Al1 Co1 Cr1 Fe1 Ni1 Si0.8;0.172;0.172;0.172;0.172;0.138;0.172;;;;;;;;;;;BCC ++;CAST;5.8;C;2179;14.85107947;3.47382;1671.034;1.79128;1.4277;0.119514826;0.928892651;367.8348265;0.138158377
41;Al0.25 Co1 Cr1 Cu0.75 Fe1 Ni1 Ti0.5;0.045;0.182;0.182;0.182;;0.182;;;;0.091;0.136;;;;;;FCC;CAST;7.5;C;750;15.53412664;3.08881;1756.02;1.79595;1.54432;0.127348724;0.435396697;285.7096141;0.078082898
42;Al0.5 Co1 Cr1 Cu0.5 Fe1 Ni1 Ti0.5;0.091;0.182;0.182;0.182;;0.182;;;;0.091;0.091;;;;;;FCC BCC;CAST;7.1;C;1580;15.74480344;3.1122;1737.918;1.78451;1.53335;0.130955091;0.467507806;324.3408427;0.092441834
43;Al0.75 Co1 Cr1 Cu0.25 Fe1 Ni1 Ti0.5;0.136;0.182;0.182;0.182;;0.182;;;;0.091;0.045;;;;;;FCC BCC;CAST;6.8;C;1900;15.53412664;3.12794;1717.527;1.76956;1.51975;0.132975962;0.495634297;356.6885915;0.104466829
44;Co1 Cr1 Cu1 Fe1 Ni1 Ti0.5;;0.182;0.182;0.182;;0.182;;;;0.091;0.182;;;;;;FCC;CAST;7.8;C;700;14.69647378;3.07307;1776.411;1.8109;1.55792;0.122434263;0.40125632;241.1756002;0.060331356
45;Al1 Co1 Cr1 Fe1 Ni1 Ti1;0.167;0.167;0.167;0.167;;0.167;;;;0.167;;;;;;;BCC ++;CAST;6.2;C;1860;14.90266362;3.13793;1721.77;1.74181;1.53139;0.141536667;0.503579809;376.3705315;0.117820872
46;Al1 Co1 Cr1 Fe1 Ni1 Ti0.5;0.182;0.182;0.182;0.182;;0.182;;;;0.091;;;;;;;BCC ++;CAST;6.4;C;2260;14.69647378;3.15133;1699.425;1.75812;1.50878;0.133853844;0.522552592;386.3519583;0.115071625
47;Al0.667 Co0.667 Cr0.667 Fe0.667 Ni0.667 Ti1;0.154;0.154;0.154;0.154;;0.154;;;;0.231;;;;;;;BCC ++;CAST;6.1;C;2220;14.78358174;3.12081;1737.505;1.7248;1.5477;0.145811162;0.485974381;366.4309425;0.118838824
48;Al0.2 Co1 Cr1 Fe1 Mn1 Ni1;0.038;0.192;0.192;0.192;;0.192;0.192;;;;;;;;;;FCC;CAST;7.7;T;220;14.19776744;4.12984;1753.854;1.75654;1.55012;0.138853026;2.357537024;253.378012;0.061536459
49;Al0.38 Co1 Cr1 Fe1 Mn1 Ni1;0.071;0.186;0.186;0.186;;0.186;0.186;;;;;;;;;;FCC;CAST;7.5;T;244;14.55968804;4.1389;1730.943;1.75669;1.54202;0.139328043;2.320466049;290.9037322;0.075089877
50;Al0.43 Co1 Cr1 Fe1 Mn1 Ni1;0.079;0.184;0.184;0.184;;0.184;0.184;;;;;;;;;;FCC BCC;CAST;7.4;T;285;14.60831725;4.1298;1720.507;1.75191;1.53578;0.139233844;2.307973638;298.7004212;0.078114406
51;Al0.49 Co1 Cr1 Fe1 Mn1 Ni1;0.089;0.182;0.182;0.182;;0.182;0.182;;;;;;;;;;FCC BCC;CAST;7.4;T;331;14.67307338;4.12878;1711.937;1.75035;1.5319;0.139273301;2.295416713;308.1271113;0.081550668
52;Al0.56 Co1 Cr1 Fe1 Mn1 Ni1;0.101;0.18;0.18;0.18;;0.18;0.18;;;;;;;;;;FCC BCC;CAST;7.3;T;526;14.74920873;4.13584;1705.233;1.75201;1.53038;0.13943672;2.282793961;318.9129416;0.085286128
53;Al0.62 Co1 Cr1 Fe1 Mn1 Ni1;0.11;0.178;0.178;0.178;;0.178;0.178;;;;;;;;;;FCC BCC;CAST;7.2;T;833;14.78278431;4.13078;1695.73;1.74884;1.52532;0.139358008;2.270091186;326.3761957;0.088112506
54;Co1 Cr1 Fe1 Mn1 Ni1;;0.2;0.2;0.2;;0.2;0.2;;;;;;;;;;FCC;CAST;8;T;208;13.37442905;4.142;1790;1.766;1.568;0.138361844;2.406054031;197.2247449;0.038981395
55;Co1 Cr1 Fe1 Mn1 Ni1;;0.2;0.2;0.2;;0.2;0.2;;;;;;;;;;FCC;ANNEAL;8;C;230;13.37442905;4.142;1790;1.766;1.568;0.138361844;2.406054031;197.2247449;0.038981395
56;Co1 Cr1 Fe1 Mn1 Ni1 V0.25;;0.19;0.19;0.19;;0.19;0.19;;;;;0.048;;;;;FCC ++;ANNEAL;7.9;C;200;14.32186328;4.08034;1804.324;1.75594;1.57168;0.138000963;2.357160863;208.1412137;0.042588791
57;Co1 Cr1 Fe1 Mn1 Ni1 V0.5;;0.182;0.182;0.182;;0.182;0.182;;;;;0.091;;;;;FCC;ANNEAL;7.8;C;620;14.69647378;4.04495;1825.733;1.75539;1.58249;0.137674406;2.31741011;216.5869541;0.044996532
58;Co1 Cr1 Fe1 Mn1 Ni1 V0.75;;0.174;0.174;0.174;;0.174;0.174;;;;;0.13;;;;;FCC ++;ANNEAL;7.7;C;740;14.8466268;3.99744;1838.49;1.74832;1.58646;0.136920333;2.275162993;222.6575889;0.046877834
59;Co1 Cr1 Fe1 Mn1 Ni1 V1;;0.167;0.167;0.167;;0.167;0.167;;;;;0.167;;;;;FCC ++;ANNEAL;7.7;C;1660;14.90266362;3.96458;1855.871;1.74682;1.59485;0.136277099;2.237418962;227.7177303;0.048308368
60;Al1 Cr1 Fe1 Ni1;0.25;;0.25;0.25;;0.25;;;;;;;;;;;BCC B2;CAST;6.3;C;1406;11.52010614;3.3325;1649.25;1.7525;1.4725;0.122142335;0.484116463;440.2348095;0.121804067
61;Al1 Cr1 Fe1 Mo0.2 Ni1;0.238;;0.238;0.238;;0.238;;;0.048;;;;;;;;BCC B2;CAST;6.5;C;1487;12.56751174;3.32326;1709.094;1.77302;1.49302;0.150179491;0.474143831;505.5028874;0.132230712
62;Al1 Cr1 Fe1 Mo0.5 Ni1;0.222;;0.222;0.222;;0.222;;;0.111;;;;;;;;BCC B2;CAST;6.8;C;1749;13.13405602;3.3078;1785.99;1.7982;1.51848;0.176870113;0.460202802;570.4994072;0.142162282
63;Al1 Cr1 Fe1 Mo0.8 Ni1;0.208;;0.208;0.208;;0.208;;;0.167;;;;;;;;OTHER;CAST;7;C;1513;13.34013337;3.29702;1855.808;1.82214;1.54242;0.194509707;0.447391974;614.3609263;0.148105282
64;Co1 Cr1 Cu1 Fe1 Ni1 Ti1;;0.167;0.167;0.167;;0.167;;;;0.167;0.167;;;;;;FCC;CAST;7.4;C;1272;14.90266362;3.06612;1792.411;1.79024;1.57648;0.138949131;0.38583407;235.8034276;0.067393778
65;Co1 Cr1 Cu1 Fe1 Ni1 Ti0.5;;0.182;0.182;0.182;;0.182;;;;0.091;0.182;;;;;;FCC;CAST;7.8;C;700;14.69647378;3.07307;1776.411;1.8109;1.55792;0.122434263;0.40125632;241.1756002;0.060331356
66;Co1 Cr1 Cu1 Fe1 Ni1 Ti0.8;;0.172;0.172;0.172;;0.172;;;;0.138;0.172;;;;;;FCC ++;CAST;7.6;C;1042;14.85107947;3.05762;1779.946;1.79148;1.56384;0.133211893;0.391022321;237.5080452;0.065212977
67;Al1 Co1 Cr1 Cu1 Fe1 Mn1 Ni1;0.143;0.143;0.143;0.143;;0.143;0.143;;;;0.143;;;;;;FCC BCC;CAST;7.1;C;1005;16.1783697;4.05548;1607.177;1.76462;1.49721;0.140459743;2.042784592;354.5808336;0.096701489
68;Al1 Co1 Cr1 Cu1 Fe1 Ni1;0.167;0.167;0.167;0.167;;0.167;;;;;0.167;;;;;;FCC BCC;CAST;7.1;C;1303;14.90266362;3.24815;1623.407;1.80193;1.47962;0.119255518;0.523612294;381.2375584;0.100111055
69;Al1 Co1 Cr1 Cu1 Fe1 Ni1 Ti1;0.143;0.143;0.143;0.143;;0.143;;;;0.143;0.143;;;;;;FCC BCC;CAST;6.6;C;1234;16.1783697;3.2032;1668.238;1.76319;1.51866;0.142653296;0.495145888;370.6503681;0.111402514
70;Al1 Co1 Cr1 Cu1 Fe1 Ni1 V1;0.143;0.143;0.143;0.143;;0.143;;;;;0.143;0.143;;;;;FCC BCC;CAST;6.9;C;1469;16.1783697;3.21464;1699.412;1.77606;1.51151;0.125073041;0.490136696;400.7073114;0.105556861
71;Al1 Cu0.889 Fe0.667 Ni0.889 Ti1;0.225;;0.15;0.2;;;;;;0.225;0.2;;;;;;FCC;CAST;5.9;C;980;13.29257509;3.42775;1535.15;1.74525;1.4835;0.157765451;0.438625623;379.7987987;0.133184854
72;Al1 Cu0.889 Fe0.667 Ni0.889 Ti1;0.225;;0.15;0.2;;;;;;0.225;0.2;;;;;;FCC;CAST;5.9;C;980;13.29257509;3.42775;1535.15;1.74525;1.4835;0.157765451;0.438625623;379.7987987;0.133184854
73;Al1 Cu1 Fe1 Ni1 Ti1;0.2;;0.2;0.2;;;;;;0.2;0.2;;;;;;FCC;CAST;6.1;C;1074;13.37442905;3.396;1553.6;1.758;1.488;0.153544782;0.438661601;366.5583719;0.125900043
74;Al1 Cu1 Ni1 Ti1;0.25;;;0.25;;;;;;0.25;0.25;;;;;;FCC;CAST;5.7;C;300;11.52010614;3.53;1490;1.74;1.47;0.166883193;0.388265373;384.3585566;0.139828604
75;Al0.214 Nb0.714 Ta0.571 Ti1 V0.143 Zr0.929;0.06;;;;;;;0.2;;0.28;;0.04;0.26;0.16;;;BCC;OTHER;7.7;C;1965;13.45663089;3.2174;2315.66;1.4988;1.8836;0.106595309;0.254014252;593.6719165;0.115466458
76;Al0.214 Nb0.714 Ta0.714 Ti1 Zr0.929;0.06;;;;;;;0.2;;0.28;;;0.26;0.2;;;BCC;OTHER;8.1;C;1965;12.62496206;3.2282;2360.86;1.4936;1.8952;0.103184495;0.251544748;622.6386114;0.113787509
77;Al0.4 Hf0.6 Nb1 Ta1 Ti1 Zr1;0.08;;;;;;;0.2;;0.2;;;0.2;0.2;0.12;;BCC;OTHER;9.1;C;1841;14.49297444;3.262;2396.72;1.4788;1.904;0.115838508;0.263241334;642.2917418;0.126120429
78;Al0.333 Nb0.667 Ta0.533 Ti1 V0.133 Zr0.667;0.1;;;;;;;0.2;;0.3;;0.04;0.2;0.16;;;BCC;OTHER;7.6;C;2035;13.77127867;3.2442;2264.2;1.5142;1.8424;0.099721412;0.303796577;653.3781141;0.137146187
79;Al1 Mo0.5 Nb1 Ta0.5 Ti1 Zr1;0.2;;;;;;;0.2;0.1;0.2;;;0.2;0.1;;;BCC B2;OTHER;7.1;C;2000;14.52643967;3.348;2168.5;1.584;1.786;0.222943939;0.367771668;748.8435417;0.178824552
80;Al0.667 Nb1 Ta0.333 Ti1 Zr0.333;0.2;;;;;;;0.3;;0.3;;;0.1;0.1;;;BCC;OTHER;6.8;C;1280;12.50479064;3.336;2134.8;1.547;1.764;0.081123363;0.381397431;737.8528037;0.176142462
81;Al0.3 Hf1 Nb1 Ta1 Ti1 Zr1;0.057;;;;;;;0.189;;0.189;;;0.189;0.189;0.189;;BCC;CAST;9.5;C;1188;14.44000395;3.24861;2436.849;1.4658;1.93458;0.120547498;0.232947852;591.3092865;0.111326473
82;Al0.5 Hf1 Nb1 Ta1 Ti1 Zr1;0.091;;;;;;;0.182;;0.182;;;0.182;0.182;0.182;;BCC;CAST;9.3;C;1302;14.69647378;3.27418;2380.287;1.46965;1.90554;0.121411897;0.272734637;644.1215559;0.133044066
83;Al0.75 Hf1 Nb1 Ta1 Ti1 Zr1;0.13;;;;;;;0.174;;0.174;;;0.174;0.174;0.174;;BCC;CAST;9.1;C;1415;14.8466268;3.30398;2315.778;1.47428;1.87252;0.122141236;0.308942;694.6680047;0.153848715
84;Al1 Hf1 Nb1 Ta1 Ti1 Zr1;0.167;;;;;;;0.167;;0.167;;;0.167;0.167;0.167;;BCC ++;CAST;8.9;C;1489;14.90266362;3.34167;2262.015;1.48296;1.84702;0.122768804;0.336990842;735.1966897;0.17040905
85;Hf1 Nb1 Ta1 Ti1 Zr1;;;;;;;;0.2;;0.2;;;0.2;0.2;0.2;;BCC;CAST;9.9;C;1073;13.37442905;3.194;2522.4;1.454;1.976;0.118253964;0.129089117;475.6740901;0.057754424
86;Al0.25 Mo1 Nb1 Ti1 V1;0.059;;;;;;;0.235;0.235;0.235;;0.235;;;;;BCC;CAST;7.1;C;1250;12.6998608;3.15706;2345.357;1.72824;1.79687;0.251485763;0.254429811;520.9583324;0.104003708
87;Al0.5 Mo1 Nb1 Ti1 V1;0.111;;;;;;;0.222;0.222;0.222;;0.222;;;;;BCC;CAST;6.8;C;1625;13.13405602;3.20568;2267.175;1.72161;1.76268;0.245963345;0.318689431;600.7245158;0.130575318
88;Al0.75 Mo1 Nb1 Ti1 V1;0.158;;;;;;;0.211;0.211;0.211;;0.211;;;;;BCC;CAST;6.6;C;1260;13.33516096;3.25894;2203.82;1.72083;1.73729;0.241139634;0.361838716;657.1604285;0.149383723
89;Al1 Mo1 Nb1 Ti1 V1;0.2;;;;;;;0.2;0.2;0.2;;0.2;;;;;BCC;CAST;6.4;C;1375;13.37442905;3.292;2135.8;1.712;1.706;0.235915239;0.391989796;697.0300998;0.164193589
90;Mo1 Nb1 Ti1 V1;;;;;;;;0.25;0.25;0.25;;0.25;;;;;BCC;CAST;7.3;C;1200;11.52010614;3.105;2436.5;1.7375;1.8375;0.257524271;0.131244047;393.9685901;0.058661391
91;Al0.25 Nb1 Ta1 Ti1 V1;0.059;;;;;;;0.235;;0.235;;0.235;;0.235;;;BCC;CAST;8.8;C;1330;12.6998608;3.19466;2438.652;1.56844;1.82037;0.050173323;0.260413195;634.0582744;0.111887822
92;Al0.5 Nb1 Ta1 Ti1 V1;0.111;;;;;;;0.222;;0.222;;0.222;;0.222;;;BCC;CAST;8.5;C;1014;13.13405602;3.2412;2355.309;1.57065;1.78488;0.049615885;0.31794588;706.0636423;0.138056715
93;Al1 Nb1 Ta1 Ti1 V1;0.2;;;;;;;0.2;;0.2;;0.2;;0.2;;;BCC;CAST;7.9;C;993;13.37442905;3.324;2215.2;1.576;1.726;0.048414874;0.384738872;794.8510301;0.171698229
94;Nb1 Ta1 Ti1 V1;;;;;;;;0.25;;0.25;;0.25;;0.25;;;BCC;CAST;9.2;C;1092;11.52010614;3.145;2535.75;1.5675;1.8625;0.050682837;0.157559513;525.3319784;0.069215426
95;Al1 Nb1 Ti1 V1;0.25;;;;;;;0.25;;0.25;;0.25;;;;;BCC;ANNEAL;5.5;C;1020;11.52010614;3.33;1945.75;1.595;1.6575;0.03354102;0.429941857;653.2370837;0.17725522
96;Cr1 Mo0.5 Nb1 Ta0.5 Ti1 Zr1;;;;;;0.2;;0.2;0.1;0.2;;;0.2;0.1;;;BCC ++;OTHER;8;C;1595;14.52643967;3.122;2407.9;1.594;1.882;0.224997778;0.163633737;445.4870256;0.079730778
97;Cr1 Nb1 Ti1 V1 Zr1;;;;;;0.2;;0.2;;0.2;;0.2;0.2;;;;BCC ++;OTHER;6.6;C;1298;13.37442905;3.084;2221.6;1.552;1.834;0.117881296;0.154350251;271.2597279;0.085700688
98;Cr1 Nb1 Ti1 Zr1;;;;;;0.25;;0.25;;0.25;;;0.25;;;;BCC ++;OTHER;6.6;C;1260;11.52010614;3.0975;2236.25;1.5325;1.865;0.12437343;0.169908063;301.5032131;0.086583138
99;Nb0.5 Ti0.5 V1 Zr0.5;;;;;;;;0.2;;0.2;;0.4;0.2;;;;BCC;OTHER;6.4;C;918;11.07040782;3.108;2228.2;1.546;1.844;0.112889326;0.133326666;269.3454288;0.079745668
100;Nb1 Ti1 V1 Zr1;;;;;;;;0.25;;0.25;;0.25;0.25;;;;BCC;OTHER;6.5;C;1105;11.52010614;3.1275;2244.5;1.525;1.8775;0.117153745;0.142543853;298.9234852;0.077950179
101;Hf0.5 Mo0.5 Nb1 Ti1 Zr1;;;;;;;;0.25;0.125;0.25;;;0.25;;0.125;;BCC;CAST;7.9;C;1176;12.96011941;3.16125;2378.75;1.5525;1.9475;0.264893847;0.131571036;362.1404251;0.062242762
102;Hf1 Mo0.25 Nb1 Ta1 Ti1 Zr1;;;;;;;;0.19;0.048;0.19;;;0.19;0.19;0.19;;BCC;CAST;9.9;C;1112;14.32186328;3.18502;2535.288;1.48594;1.9684;0.19332998;0.126509663;470.4846167;0.057143969
103;Hf1 Mo0.5 Nb1 Ta1 Ti1 Zr1;;;;;;;;0.182;0.091;0.182;;;0.182;0.182;0.182;;BCC;CAST;9.9;C;1317;14.69647378;3.19228;2558.92;1.52152;1.97106;0.237342185;0.124159789;466.3210023;0.056343559
104;Hf1 Mo0.75 Nb1 Ta1 Ti1 Zr1;;;;;;;;0.174;0.13;0.174;;;0.174;0.174;0.174;;BCC;CAST;9.9;C;1373;14.8466268;3.18698;2570.968;1.54838;1.96612;0.267914866;0.121768139;461.1262679;0.055679268
105;Hf1 Mo1 Nb1 Ta1 Ti1 Zr1;;;;;;;;0.167;0.167;0.167;;;0.167;0.167;0.167;;BCC;CAST;9.9;C;1512;14.90266362;3.19137;2589.836;1.57815;1.96726;0.291612744;0.119837006;456.4901008;0.05496999
106;Hf1 Nb1 Ta1 Ti1 Zr1;;;;;;;;0.2;;0.2;;;0.2;0.2;0.2;;BCC;CAST;9.9;C;1015;13.37442905;3.194;2522.4;1.454;1.976;0.118253964;0.129089117;475.6740901;0.057754424
107;Hf1 Mo1 Nb1 Ta1 Ti1 Zr1;;;;;;;;0.167;0.167;0.167;;;0.167;0.167;0.167;;BCC;CAST;9.9;C;1512;14.90266362;3.19137;2589.836;1.57815;1.96726;0.291612744;0.119837006;456.4901008;0.05496999
108;Hf1 Mo1 Ta1 Ti1 Zr1;;;;;;;;;0.2;0.2;;;0.2;0.2;0.2;;BCC;CAST;10.2;C;1600;13.37442905;3.162;2553.2;1.57;1.96;0.318873015;0.118220134;493.5461073;0.060195433
109;Hf1 Mo1 Nb1 Ti1 Zr1;;;;;;;;0.2;0.2;0.2;;;0.2;;0.2;;BCC;ANNEAL;8.7;C;1575;13.37442905;3.162;2443;1.59;1.956;0.316985804;0.118220134;359.321583;0.059761306
110;Hf1 Mo1 Nb1 Ti1 Zr1;;;;;;;;0.2;0.2;0.2;;;0.2;;0.2;;BCC;CAST;8.7;C;1719;13.37442905;3.162;2443;1.59;1.956;0.316985804;0.118220134;359.321583;0.059761306
111;Hf1 Nb1 Si0.5 Ti1 V1;;;;;0.111;;;0.222;;0.222;;0.222;;;0.222;;BCC ++;CAST;7.8;C;1399;13.13405602;3.37107;2263.401;1.55844;1.79487;0.171385621;0.737655639;354.7362909;0.157179849
112;Hf0.333 Nb0.333 Ta0.333 Ti1 Zr0.667;;;;;;;;0.125;;0.375;;;0.25;0.125;0.125;;BCC;CAST;8.2;T;903;12.4165954;3.1375;2328.75;1.46;1.9325;0.11169154;0.149227176;454.6508963;0.070939353
113;Hf1 Nb1 Ta1 Ti1 Zr1;;;;;;;;0.2;;0.2;;;0.2;0.2;0.2;;BCC;OTHER;9.9;C;929;13.37442905;3.194;2522.4;1.454;1.976;0.118253964;0.129089117;475.6740901;0.057754424
114;Hf1 Nb1 Ti1 Zr1;;;;;;;;0.25;;0.25;;;0.25;;0.25;;BCC;CAST;8.4;T;879;11.52010614;3.1675;2329.75;1.4425;1.97;0.129687123;0.131600722;311.8688627;0.064409023
115;Mo1 Nb1 Ta1 V1;;;;;;;;0.25;0.25;;;0.25;;0.25;;;BCC;ANNEAL;10.7;C;1525;11.52010614;3.1925;2773.5;1.7275;1.8975;0.265647793;0.114318634;405.7674827;0.060362114
116;Mo1 Nb1 Ta1 V1 W1;;;;;;;;0.2;0.2;;;0.2;;0.2;;0.2;BCC;CAST;12.4;C;1246;13.37442905;3.186;2957.8;1.854;1.904;0.347079242;0.10307279;517.2849892;0.054236683
117;Mo1 Nb1 Ta1 W1;;;;;;;;0.25;0.25;;;;;0.25;;0.25;BCC;CAST;13.7;C;1058;11.52010614;3.225;3156.5;1.91;1.9525;0.367287353;0.075332596;370.2313466;0.020285505
118;Mo0.3 Nb1 Ti1 V1 Zr1;;;;;;;;0.233;0.07;0.233;;0.233;0.233;;;;BCC;ANNEAL;6.7;C;1289;12.82904684;3.13463;2294.594;1.5739;1.88283;0.20182991;0.137791413;333.0707198;0.075128687
119;Mo0.5 Nb1 Ti1 V1 Zr1;;;;;;;;0.222;0.111;0.222;;0.222;0.222;;;;BCC;ANNEAL;6.8;C;1473;13.13405602;3.12576;2314.572;1.59618;1.87812;0.233496931;0.134418179;348.1840221;0.073534295
120;Mo0.7 Nb1 Ti1 V1 Zr1;;;;;;;;0.213;0.149;0.213;;0.213;0.213;;;;BCC;ANNEAL;6.9;C;1706;13.30642165;3.13249;2343.818;1.62412;1.88273;0.257110465;0.131685965;360.5075529;0.071884198
121;Mo1 Nb0.769 Ti0.769 V0.769 Zr0.769;;;;;;;;0.189;0.245;0.189;;0.189;0.189;;;;BCC;ANNEAL;7.3;C;1496;13.33002138;3.13369;2406.362;1.687;1.88489;0.299605689;0.124095515;382.2261909;0.067712967
122;Mo1 Nb0.667 Ti0.667 V0.667 Zr0.667;;;;;;;;0.182;0.273;0.182;;0.182;0.182;;;;BCC;ANNEAL;7.4;C;1603;13.25245864;3.13404;2424.604;1.70534;1.88552;0.308505541;0.121790333;386.4318307;0.066447097
123;Mo1 Nb0.588 Ti0.588 V0.588 Zr0.588;;;;;;;;0.175;0.298;0.175;;0.175;0.175;;;;BCC;ANNEAL;7.5;C;1645;13.1369111;3.12497;2434.158;1.71714;1.88045;0.315108364;0.119561382;388.9609218;0.065375523
124;Mo1 Nb0.5 Ti0.5 V0.5 Zr0.5;;;;;;;;0.167;0.333;0.167;;0.167;0.167;;;;BCC;ANNEAL;7.6;C;1765;12.97799058;3.13479;2463.694;1.74464;1.88687;0.323280125;0.116693891;392.4511492;0.06364988
125;Mo1 Nb1 Ti1 V1 Zr1;;;;;;;;0.2;0.2;0.2;;0.2;0.2;;;;BCC;ANNEAL;7.1;C;1779;13.37442905;3.13;2374.8;1.656;1.882;0.282177249;0.127593103;373.3584872;0.069718255
126;Mo1 Nb1 Ti1 V0.3 Zr1;;;;;;;;0.233;0.233;0.233;;0.07;0.233;;;;BCC;ANNEAL;7.2;C;1455;12.82904684;3.15256;2414.073;1.66355;1.9138;0.304376239;0.130807934;392.3247565;0.06284301
127;Mo0.1 Nb1 Ti1 V0.3 Zr1;;;;;;;;0.294;0.029;0.294;;0.088;0.294;;;;BCC;ANNEAL;6.6;C;932;11.60302822;3.14482;2277.938;1.52084;1.91078;0.16219291;0.146739479;338.7525124;0.07058373
128;Mo0.3 Nb1 Ti1 V0.3 Zr1;;;;;;;;0.278;0.083;0.278;;0.083;0.278;;;;BCC;ANNEAL;6.8;C;1312;12.30537927;3.14755;2314.467;1.55889;1.91203;0.218112054;0.142659376;358.3321851;0.068584157
129;Mo0.5 Nb1 Ti1 V0.3 Zr1;;;;;;;;0.263;0.132;0.263;;0.079;0.263;;;;BCC;ANNEAL;6.9;C;1301;12.64457506;3.14709;2345.494;1.59214;1.91129;0.254034683;0.138791325;372.3002256;0.066788815
130;Mo0.7 Nb1 Ti1 V0.3 Zr1;;;;;;;;0.25;0.175;0.25;;0.075;0.25;;;;BCC;ANNEAL;7.1;C;1436;12.78917673;3.14675;2372.775;1.62125;1.91075;0.278587397;0.135321608;382.1223945;0.065140187
131;Mo1 Nb0.769 Ti0.769 V0.231 Zr0.769;;;;;;;;0.217;0.283;0.217;;0.065;0.217;;;;BCC;ANNEAL;7.4;C;1603;12.7104583;3.14273;2439.018;1.69288;1.90745;0.320823414;0.126128883;397.3945657;0.060822835
132;Mo1 Nb0.667 Ti0.667 V0.2 Zr0.667;;;;;;;;0.208;0.312;0.208;;0.062;0.208;;;;BCC;ANNEAL;7.5;C;1576;12.59477461;3.13938;2455.178;1.71098;1.90522;0.328440458;0.123596125;399.2961862;0.0596235
133;Nb1 Ti1 V0.3 Zr1;;;;;;;;0.303;;0.303;;0.091;0.303;;;;BCC;ANNEAL;6.5;C;866;10.83195157;3.14817;2261.778;1.50274;1.91301;0.117481456;0.148942107;326.484114;0.071579854
134;Nb1 Ti1 V1 Zr1;;;;;;;;0.25;;0.25;;0.25;0.25;;;;BCC;ANNEAL;6.5;C;1104;11.52010614;3.1275;2244.5;1.525;1.8775;0.117153745;0.142543853;298.9234852;0.077950179
135;Mo1 Nb1 Ti1 V0.25 Zr1;;;;;;;;0.235;0.235;0.235;;0.059;0.235;;;;BCC;CAST;7.3;C;1776;12.6998608;3.14447;2409.702;1.65892;1.91039;0.30564852;0.130647723;393.0783554;0.062175058
136;Mo1 Nb1 Ti1 V0.5 Zr1;;;;;;;;0.222;0.222;0.222;;0.111;0.222;;;;BCC;CAST;7.2;C;1647;13.13405602;3.13797;2395.935;1.65723;1.89921;0.297156551;0.129797239;386.2684148;0.065478307
137;Mo1 Nb1 Ti1 V0.75 Zr1;;;;;;;;0.211;0.211;0.211;;0.158;0.211;;;;BCC;CAST;7.2;C;1708;13.33516096;3.14156;2390.775;1.66069;1.89488;0.289787174;0.12906109;380.2405693;0.067843219
138;Mo1 Nb1 Ti1 V1 Zr1;;;;;;;;0.2;0.2;0.2;;0.2;0.2;;;;BCC;CAST;7.1;C;1786;13.37442905;3.13;2374.8;1.656;1.882;0.282177249;0.127593103;373.3584872;0.069718255
139;Mo0.667 Nb0.667 Ti0.667 V1 Zr0.667;;;;;;;;0.182;0.182;0.182;;0.273;0.182;;;;BCC;CAST;7.1;C;1735;13.25245864;3.12403;2357.901;1.65529;1.86823;0.26928888;0.125107244;361.3412602;0.072047381
140;Mo0.5 Nb0.5 Ti0.5 V1 Zr0.5;;;;;;;;0.167;0.167;0.167;;0.333;0.167;;;;BCC;CAST;7;C;1538;12.97799058;3.11653;2342.016;1.65334;1.85533;0.258035613;0.122426379;350.1618693;0.073261374
141;Mo0.333 Nb0.333 Ti0.333 V1 Zr0.333;;;;;;;;0.143;0.143;0.143;;0.429;0.143;;;;BCC;CAST;6.9;C;1418;12.26182788;3.10453;2316.6;1.65022;1.83469;0.238897421;0.117015749;329.9060526;0.073846677
142;Mo1 Nb1 Ti1 Zr1;;;;;;;;0.25;0.25;0.25;;;0.25;;;;BCC;CAST;7.3;C;1592;11.52010614;3.155;2427.75;1.6625;1.925;0.315148774;0.131244047;400.2838836;0.057554597
143;Al0.125 Co1 Cr1 Cu1 Fe1 Mn1 Ni1 Ti1 V1;0.015;0.123;0.123;0.123;;0.123;0.123;;;0.123;0.123;0.123;;;;;FCC BCC;CAST;7.2;C;1862;17.6590605;3.7875;1786.917;1.73385;1.58718;0.148268141;1.949170078;279.5997349;0.071433435
144;Al0.25 Co1 Cr1 Cu1 Fe1 Mn1 Ni1 Ti1 V1;0.03;0.121;0.121;0.121;;0.121;0.121;;;0.121;0.121;0.121;;;;;BCC;CAST;7.1;C;1465;17.86299816;3.7875;1772.084;1.7302;1.57936;0.147891095;1.933509565;296.4892604;0.07796257
145;Al0.667 Co1 Cr1 Cu1 Fe1 Mn1 Ni1 Ti1 V1;0.077;0.115;0.115;0.115;;0.115;0.115;;;0.115;0.115;0.115;;;;;BCC ++;CAST;6.8;C;1461;18.17581015;3.79558;1729.451;1.72247;1.55826;0.146656368;1.885715615;341.0505231;0.094960493
146;Co1 Cr1 Cu1 Fe1 Mn1 Ni1 Ti1 V1;;0.125;0.125;0.125;;0.125;0.125;;;0.125;0.125;0.125;;;;;FCC BCC;CAST;7.3;C;1312;17.28015921;3.7875;1801.75;1.7375;1.595;0.148639665;1.964705767;260.9821594;0.064167679
147;Al0.111 Cu1 Mn1 Ni1;0.036;;;0.321;;;0.321;;;;0.321;;;;;;FCC ++;CAST;8.1;C;515;10.08786667;5.29428;1510.188;1.77852;1.50303;0.167546042;2.484823954;185.9967657;0.060929976
148;Al0.053 Cu1 Mn1 Ni1;0.017;;;0.328;;;0.328;;;;0.328;;;;;;FCC;CAST;8.3;C;330;9.690897769;5.3298;1524.661;1.78545;1.51246;0.167626457;2.505390734;169.0927179;0.053078288
149;Al0.5 Co1 Cr1 Cu1 Fe1 Ni1;0.091;0.182;0.182;0.182;;0.182;;;;;0.182;;;;;;FCC;CAST;7.6;C;388;14.69647378;3.17226;1684.319;1.81727;1.50514;0.109395235;0.485273043;333.9337296;0.081824768
150;Al1 Co0.5 Cr0.5 Cu0.5 Fe0.5 Ni0.5;0.286;0.143;0.143;0.143;;0.143;;;;;0.143;;;;;;BCC;CAST;6.3;C;1620;14.53099452;3.35907;1523.522;1.7732;1.43572;0.128520809;0.559341207;426.9963569;0.119772925
151;Al1 Co1 Cr1 Cu1 Fe1 Ni1;0.167;0.167;0.167;0.167;;0.167;;;;;0.167;;;;;;FCC BCC;CAST;7.1;C;948;14.90266362;3.24815;1623.407;1.80193;1.47962;0.119255518;0.523612294;381.2375584;0.100111055
152;Al1 Nb1 Ti1 V1;0.25;;;;;;;0.25;;0.25;;0.25;;;;;OTHER;ANNEAL;5.5;C;1000;11.52010614;3.33;1945.75;1.595;1.6575;0.03354102;0.429941857;653.2370837;0.17725522
153;Al1 Nb1 Ti1 V1 Zr1;0.2;;;;;;;0.2;;0.2;;0.2;0.2;;;;OTHER;ANNEAL;5.8;C;1500;13.37442905;3.31;1982.2;1.542;1.738;0.110163515;0.386626435;588.8033288;0.177319772
154;Al1 Nb1 Ti1 V1 Zr0.1;0.244;;;;;;;0.244;;0.244;;0.244;0.024;;;;OTHER;ANNEAL;5.5;C;1290;12.18450259;3.3276;1950.124;1.58864;1.66716;0.052373184;0.42502687;645.9531474;0.177978485
155;Al1 Nb1 Ti1 V1 Zr0.25;0.235;;;;;;;0.235;;0.235;;0.235;0.059;;;;OTHER;ANNEAL;5.6;C;1360;12.6998608;3.32077;1954.557;1.57777;1.67959;0.070417107;0.417522686;634.7939364;0.178750228
156;Al1 Nb1 Ti1 V1 Zr0.5;0.222;;;;;;;0.222;;0.222;;0.222;0.111;;;;OTHER;ANNEAL;5.6;C;1485;13.13405602;3.31557;1964.034;1.56399;1.70052;0.089052317;0.406379712;618.2291446;0.178983978
157;Al0.667 Nb0.667 Ti0.667 V0.667 Zr1;0.182;;;;;;;0.182;;0.182;;0.182;0.273;;;;OTHER;ANNEAL;5.8;C;1535;13.25245864;3.30603;1997.45;1.52425;1.76904;0.121507924;0.369549961;563.249403;0.174238539
158;Cr1 Hf1 Nb1 Ti1 Zr1;;;;;;0.2;;0.2;;0.2;;;0.2;;0.2;;BCC ++;ANNEAL;8.2;C;1457;13.37442905;3.116;2289.8;1.486;1.908;0.144996552;0.156409718;290.1616101;0.088100215
159;Cr1 Hf1 Nb1 Ti1 Zr1;;;;;;0.2;;0.2;;0.2;;;0.2;;0.2;;BCC ++;ANNEAL;8.2;C;1420;13.37442905;3.116;2289.8;1.486;1.908;0.144996552;0.156409718;290.1616101;0.088100215
160;Cr1 Hf1 Nb1 Ti1 Zr1;;;;;;0.2;;0.2;;0.2;;;0.2;;0.2;;BCC ++;ANNEAL;8.2;C;1328;13.37442905;3.116;2289.8;1.486;1.908;0.144996552;0.156409718;290.1616101;0.088100215
161;Cr1 Hf1 Nb1 Ti1 Zr1;;;;;;0.2;;0.2;;0.2;;;0.2;;0.2;;BCC ++;ANNEAL;8.2;C;1322;13.37442905;3.116;2289.8;1.486;1.908;0.144996552;0.156409718;290.1616101;0.088100215
162;Cr1 Hf1 Nb1 Ti1 Zr1;;;;;;0.2;;0.2;;0.2;;;0.2;;0.2;;BCC ++;CAST;8.2;C;1375;13.37442905;3.116;2289.8;1.486;1.908;0.144996552;0.156409718;290.1616101;0.088100215
163;Hf1 Nb1 Ti1 V1 Zr1;;;;;;;;0.2;;0.2;;0.2;0.2;;0.2;;BCC ++;ANNEAL;8.1;C;1157;13.37442905;3.14;2296.4;1.48;1.918;0.138130373;0.129923054;286.8076707;0.080258108
164;Hf1 Nb1 Ti1 V1 Zr1;;;;;;;;0.2;;0.2;;0.2;0.2;;0.2;;BCC;ANNEAL;8.1;C;1253;13.37442905;3.14;2296.4;1.48;1.918;0.138130373;0.129923054;286.8076707;0.080258108
165;Hf1 Nb1 Ti1 V1 Zr1;;;;;;;;0.2;;0.2;;0.2;0.2;;0.2;;BCC;ANNEAL;8.1;C;1140;13.37442905;3.14;2296.4;1.48;1.918;0.138130373;0.129923054;286.8076707;0.080258108
166;Hf1 Nb1 Ti1 V1 Zr1;;;;;;;;0.2;;0.2;;0.2;0.2;;0.2;;BCC;ANNEAL;8.1;C;1120;13.37442905;3.14;2296.4;1.48;1.918;0.138130373;0.129923054;286.8076707;0.080258108
167;Hf1 Nb1 Ti1 V1 Zr1;;;;;;;;0.2;;0.2;;0.2;0.2;;0.2;;BCC ++;CAST;8.1;C;1170;13.37442905;3.14;2296.4;1.48;1.918;0.138130373;0.129923054;286.8076707;0.080258108
168;Cr1 Ta1 Ti0.17 V1 W1;;;;;;0.24;;;;0.041;;0.24;;0.24;;0.24;BCC ++;POWDER;12.6;C;2034;12.4732536;3.09695;2787.185;1.77914;1.82416;0.332814963;0.145596349;696.7313119;0.077281181
169;Cr1 Ta1 Ti0.3 V1 W1;;;;;;0.233;;;;0.07;;0.233;;0.233;;0.233;BCC ++;POWDER;12.3;C;2050;12.82904684;3.0957;2764.623;1.77375;1.8241;0.330446086;0.145653792;701.3797955;0.076392361
170;Cr1 Ta1 V1 W1;;;;;;0.25;;;;;;0.25;;0.25;;0.25;BCC ++;POWDER;13;C;2327;11.52010614;3.1;2820.25;1.7875;1.825;0.335959447;0.145430396;688.6767656;0.078501637
171;Hf0.26 Nb1 Ta1 Ti0.578 Zr0.416;;;;;;;;0.307;;0.178;;;0.128;0.307;0.08;;BCC;CAST;10.4;C;845;12.44415258;3.21994;2671.659;1.50006;1.96522;0.101262019;0.130347982;504.0950909;0.05123669
172;Hf0.5 Mo0.5 Nb1 Si0.1 Ti1 Zr1;;;;;0.024;;;0.244;0.122;0.244;;;0.244;;0.122;;BCC ++;CAST;7.7;C;1350;13.58995554;3.2157;2362.052;1.56084;1.9274;0.267045491;0.370761527;373.278718;0.091011825
173;Hf0.5 Mo0.5 Nb1 Si0.3 Ti1 Zr1;;;;;0.07;;;0.233;0.116;0.233;;;0.233;;0.116;;BCC ++;CAST;7.5;C;1370;14.16156598;3.32322;2332.105;1.57819;1.89078;0.270262664;0.592667717;391.8870165;0.128843622
174;Hf0.5 Mo0.5 Nb1 Si0.5 Ti1 Zr1;;;;;0.111;;;0.222;0.111;0.222;;;0.222;;0.111;;BCC ++;CAST;7.2;C;1600;14.4127878;3.40992;2299.143;1.58952;1.85259;0.272446317;0.72335568;405.2456588;0.154812798
175;Hf0.5 Mo0.5 Nb1 Si0.7 Ti1 Zr1;;;;;0.149;;;0.213;0.106;0.213;;;0.213;;0.106;;BCC ++;CAST;7;C;1550;14.52299225;3.49929;2274.762;1.60409;1.82267;0.273653379;0.816954097;415.8210497;0.174738409
176;Hf0.5 Mo0.5 Nb1 Si0.9 Ti1 Zr1;;;;;0.184;;;0.204;0.102;0.204;;;0.204;;0.102;;BCC ++;CAST;6.8;C;1650;14.54269287;3.5787;2250.732;1.61644;1.7934;0.274569711;0.887102536;423.90423;0.190974604
177;Hf0.5 Mo0.5 Nb1 Ti1 Zr1;;;;;;;;0.25;0.125;0.25;;;0.25;;0.125;;BCC ++;CAST;7.9;C;1150;12.96011941;3.16125;2378.75;1.5525;1.9475;0.264893847;0.131571036;362.1404251;0.062242762
178;Hf0.5 Nb0.667 Ta0.333 Ti1 Zr0.833;;;;;;;;0.2;;0.3;;;0.25;0.1;0.15;;BCC;WROUGHT;8.4;C;1150;12.83462482;3.161;2368.8;1.4595;1.951;0.118594899;0.143069913;429.4067536;0.066472623
179;Hf0.5 Nb0.667 Ta0.333 Ti1 Zr0.833;;;;;;;;0.2;;0.3;;;0.25;0.1;0.15;;BCC;WROUGHT;8.4;C;1100;12.83462482;3.161;2368.8;1.4595;1.951;0.118594899;0.143069913;429.4067536;0.066472623
180;Hf0.5 Nb0.667 Ta0.333 Ti1 Zr0.833;;;;;;;;0.2;;0.3;;;0.25;0.1;0.15;;BCC;WROUGHT;8.4;C;890;12.83462482;3.161;2368.8;1.4595;1.951;0.118594899;0.143069913;429.4067536;0.066472623
181;Hf1 Mo0.5 Nb1 Si0.3 Ti1 V0.5;;;;;0.07;;;0.233;0.116;0.233;;0.116;;;0.233;;BCC ++;CAST;8.5;C;1617;14.16156598;3.29534;2380.157;1.60948;1.85252;0.259183633;0.600265233;385.4356726;0.131172984
182;Hf1 Mo0.5 Nb1 Si0.5 Ti1 V0.5;;;;;0.111;;;0.222;0.111;0.222;;0.111;;;0.222;;BCC ++;CAST;8.2;C;1787;14.4127878;3.38328;2344.764;1.61949;1.81596;0.260320748;0.732747199;402.6713177;0.155262978
183;Hf1 Mo0.5 Nb1 Si0.7 Ti1 V0.5;;;;;0.149;;;0.213;0.106;0.213;;0.106;;;0.213;;BCC ++;CAST;7.9;C;2134;14.52299225;3.47381;2318.704;1.63268;1.78771;0.26083063;0.82758624;416.3355574;0.173899604
184;Hf1 Mo0.5 Nb1 Ti1 V0.5;;;;;;;;0.25;0.125;0.25;;0.125;;;0.25;;BCC;CAST;9;C;1260;12.96011941;3.13125;2430.125;1.58625;1.90625;0.255682298;0.132234404;347.2273886;0.072449373
185;Hf0.787 Nb0.142 Ta0.142 Ti1 Zr0.787;;;;;;;;0.05;;0.35;;;0.275;0.05;0.275;;BCC;WROUGHT;8.5;T;540;11.44330437;3.128;2256.3;1.41725;1.9535;0.114716771;0.134037308;347.6344488;0.073770259
186;Al0.25 Nb1 Ta1 Ti1 Zr1;0.059;;;;;;;0.235;;0.235;;;0.235;0.235;;;BCC B2;OTHER;8.6;C;1745;12.6998608;3.24166;2430.427;1.49794;1.90262;0.101159934;0.243362867;637.8280672;0.111550146
187;Al0.5 Mo0.5 Nb1 Ta0.5 Ti1 Zr1;0.111;;;;;;;0.222;0.111;0.222;;;0.222;0.111;;;BCC B2;OTHER;7.6;C;2350;14.4127878;3.26784;2303.472;1.57953;1.85148;0.234713792;0.301802843;658.933124;0.140776169
188;Al1 Mo0.5 Nb1 Ta0.5 Ti1 Zr1;0.2;;;;;;;0.2;0.1;0.2;;;0.2;0.1;;;BCC B2;OTHER;7.1;C;2197;14.52643967;3.348;2168.5;1.584;1.786;0.222943939;0.367771668;748.8435417;0.178824552
189;Al1 Nb1 Ta0.5 Ti1 Zr0.5;0.25;;;;;;;0.25;;0.25;;;0.125;0.125;;;OTHER;OTHER;6.9;C;1352;12.96011941;3.38875;2082.625;1.54125;1.7375;0.088520831;0.400326039;791.9733167;0.194447004
190;Hf1 Nb1 Si0.5 Ti1 V1 Zr1;;;;;0.091;;;0.182;;0.182;;0.182;0.182;;0.182;;BCC ++;ANNEAL;7.5;C;1483;14.69647378;3.35153;2242.877;1.5197;1.84639;0.17876856;0.670225419;325.5569307;0.14889144
191;Hf1 Nb1 Si0.5 Ti1 V1 Zr1;;;;;0.091;;;0.182;;0.182;;0.182;0.182;;0.182;;BCC ++;CAST;7.5;C;1540;14.69647378;3.35153;2242.877;1.5197;1.84639;0.17876856;0.670225419;325.5569307;0.14889144
192;Hf1 Nb1 Ta1 Ti1 Zr1;;;;;;;;0.2;;0.2;;;0.2;0.2;0.2;;BCC;OTHER;9.9;T;1900;13.37442905;3.194;2522.4;1.454;1.976;0.118253964;0.129089117;475.6740901;0.057754424
193;Hf1 Nb1 Ta1 Ti1 Zr1;;;;;;;;0.2;;0.2;;;0.2;0.2;0.2;;BCC ++;OTHER;9.9;T;1520;13.37442905;3.194;2522.4;1.454;1.976;0.118253964;0.129089117;475.6740901;0.057754424
194;Hf1 Nb1 Ta1 Ti1 Zr1;;;;;;;;0.2;;0.2;;;0.2;0.2;0.2;;BCC ++;OTHER;9.9;T;795;13.37442905;3.194;2522.4;1.454;1.976;0.118253964;0.129089117;475.6740901;0.057754424
195;Hf1 Nb1 Ta1 Ti1 Zr1;;;;;;;;0.2;;0.2;;;0.2;0.2;0.2;;BCC;WROUGHT;9.9;T;830;13.37442905;3.194;2522.4;1.454;1.976;0.118253964;0.129089117;475.6740901;0.057754424
196;Hf1 Nb1 Ta1 Ti1 Zr1;;;;;;;;0.2;;0.2;;;0.2;0.2;0.2;;BCC;WROUGHT;9.9;T;1202;13.37442905;3.194;2522.4;1.454;1.976;0.118253964;0.129089117;475.6740901;0.057754424
197;Hf1 Nb1 Ta1 Ti1 Zr1;;;;;;;;0.2;;0.2;;;0.2;0.2;0.2;;BCC ++;WROUGHT;9.9;T;1303;13.37442905;3.194;2522.4;1.454;1.976;0.118253964;0.129089117;475.6740901;0.057754424
198;Hf1 Nb1 Ta1 Ti1 Zr1;;;;;;;;0.2;;0.2;;;0.2;0.2;0.2;;BCC;WROUGHT;9.9;T;1145;13.37442905;3.194;2522.4;1.454;1.976;0.118253964;0.129089117;475.6740901;0.057754424
199;Hf1 Nb1 Ta1 Ti1 Zr1;;;;;;;;0.2;;0.2;;;0.2;0.2;0.2;;BCC;WROUGHT;9.9;T;958;13.37442905;3.194;2522.4;1.454;1.976;0.118253964;0.129089117;475.6740901;0.057754424
200;Hf1 Nb1 Ta1 Ti1 Zr1;;;;;;;;0.2;;0.2;;;0.2;0.2;0.2;;BCC;WROUGHT;9.9;T;944;13.37442905;3.194;2522.4;1.454;1.976;0.118253964;0.129089117;475.6740901;0.057754424
201;Hf1 Nb1 Ta1 Ti1 Zr1;;;;;;;;0.2;;0.2;;;0.2;0.2;0.2;;BCC;WROUGHT;9.9;T;940;13.37442905;3.194;2522.4;1.454;1.976;0.118253964;0.129089117;475.6740901;0.057754424
202;Hf1 Nb1 Ta1 Ti1 Zr1;;;;;;;;0.2;;0.2;;;0.2;0.2;0.2;;BCC;WROUGHT;9.9;T;940;13.37442905;3.194;2522.4;1.454;1.976;0.118253964;0.129089117;475.6740901;0.057754424
203;Hf1 Nb1 Ta1 Ti1 Zr1;;;;;;;;0.2;;0.2;;;0.2;0.2;0.2;;BCC;CAST;9.9;C;905;13.37442905;3.194;2522.4;1.454;1.976;0.118253964;0.129089117;475.6740901;0.057754424
204;Hf1 Nb1 Ta1 Ti1 Zr1;;;;;;;;0.2;;0.2;;;0.2;0.2;0.2;;BCC;CAST;9.9;C;890;13.37442905;3.194;2522.4;1.454;1.976;0.118253964;0.129089117;475.6740901;0.057754424
205;Hf1 Nb1 Ta1 Ti1 Zr1;;;;;;;;0.2;;0.2;;;0.2;0.2;0.2;;BCC;CAST;9.9;T;828;13.37442905;3.194;2522.4;1.454;1.976;0.118253964;0.129089117;475.6740901;0.057754424
206;Hf1 Nb1 Ta1 Ti1 Zr1;;;;;;;;0.2;;0.2;;;0.2;0.2;0.2;;BCC;CAST;9.9;T;827;13.37442905;3.194;2522.4;1.454;1.976;0.118253964;0.129089117;475.6740901;0.057754424
207;Hf1 Nb1 Ta1 Ti1 Zr1;;;;;;;;0.2;;0.2;;;0.2;0.2;0.2;;BCC;CAST;9.9;T;820;13.37442905;3.194;2522.4;1.454;1.976;0.118253964;0.129089117;475.6740901;0.057754424
208;Hf1 Nb1 Ta1 Ti1 Zr1;;;;;;;;0.2;;0.2;;;0.2;0.2;0.2;;BCC;CAST;9.9;T;803;13.37442905;3.194;2522.4;1.454;1.976;0.118253964;0.129089117;475.6740901;0.057754424
209;Al0.2 Mo1 Ta1 Ti1 V1;0.048;;;;;;;;0.238;0.238;;0.238;;0.238;;;BCC;CAST;9.3;C;1021;12.56751174;3.14988;2495.47;1.70758;1.8107;0.268226665;0.237374779;636.5301196;0.099631738
210;Al0.6 Mo1 Ta1 Ti1 V1;0.13;;;;;;;;0.217;0.217;;0.217;;0.217;;;BCC;CAST;8.7;C;962;13.22461201;3.22034;2355.739;1.69575;1.75269;0.257602604;0.337399029;749.5188619;0.140944503
211;Mo1 Ta1 Ti1 V1;;;;;;;;;0.25;0.25;;0.25;;0.25;;;BCC;CAST;9.6;C;1221;11.52010614;3.105;2574.25;1.7125;1.8425;0.27398677;0.131244047;544.3360061;0.062163968
212;Hf1 Nb1 Ta1 Zr1;;;;;;;;0.25;;;;;0.25;0.25;0.25;;BCC ++;ANNEAL;11.1;C;2310;11.52010614;3.255;2666.75;1.4325;2.03;0.123161479;0.047169906;422.6673485;0.020310865
213;Hf1 Nb1 Ta1 Zr1;;;;;;;;0.25;;;;;0.25;0.25;0.25;;BCC ++;ANNEAL;11.1;C;2100;11.52010614;3.255;2666.75;1.4325;2.03;0.123161479;0.047169906;422.6673485;0.020310865
214;Hf1 Nb1 Ta1 Zr1;;;;;;;;0.25;;;;;0.25;0.25;0.25;;BCC ++;ANNEAL;11.1;C;2020;11.52010614;3.255;2666.75;1.4325;2.03;0.123161479;0.047169906;422.6673485;0.020310865
215;Hf1 Nb1 Ta1 Zr1;;;;;;;;0.25;;;;;0.25;0.25;0.25;;BCC ++;ANNEAL;11.1;C;1950;11.52010614;3.255;2666.75;1.4325;2.03;0.123161479;0.047169906;422.6673485;0.020310865
216;Hf1 Nb1 Ta1 Zr1;;;;;;;;0.25;;;;;0.25;0.25;0.25;;BCC;CAST;11.1;C;1315;11.52010614;3.255;2666.75;1.4325;2.03;0.123161479;0.047169906;422.6673485;0.020310865
217;Hf1 Ta0.4 Ti1 Zr1;;;;;;;;;;0.294;;;0.294;0.118;0.294;;BCC ++;CAST;9.2;T;400;11.06806522;3.14418;2322.212;1.40298;1.9706;0.10636785;0.129356591;416.9467101;0.069966965
218;Hf1 Ta0.5 Ti1 Zr1;;;;;;;;;;0.286;;;0.286;0.143;0.286;;BCC ++;CAST;9.4;T;700;11.23624416;3.15172;2351.921;1.40712;1.9734;0.106142792;0.130205148;441.539465;0.068961936
219;Hf1 Ta0.6 Ti1 Zr1;;;;;;;;;;0.278;;;0.278;0.167;0.278;;BCC ++;CAST;9.6;T;800;11.35579831;3.15596;2378.337;1.40976;1.9742;0.105797758;0.130780587;462.307835;0.068005178
220;Hf1 Ta1 Ti1 Zr1;;;;;;;;;;0.25;;;0.25;0.25;0.25;;BCC;CAST;10.2;T;1500;11.52010614;3.1675;2467.5;1.4175;1.975;0.10401322;0.131600722;517.4574862;0.064594181
221;Mo1 Nb1 Ta1 Ti0.25 W1;;;;;;;;0.235;0.235;0.059;;;;0.235;;0.235;BCC;CAST;13.1;C;1109;12.6998608;3.20555;3081.865;1.88626;1.93919;0.366619197;0.097689031;458.62664;0.030662696
222;Mo1 Nb1 Ta1 Ti0.5 W1;;;;;;;;0.222;0.222;0.111;;;;0.222;;0.222;BCC;CAST;12.6;C;1211;13.13405602;3.19125;3018.867;1.86702;1.92918;0.365105678;0.111853748;516.2796155;0.036846951
223;Mo1 Nb1 Ta1 Ti0.75 W1;;;;;;;;0.211;0.211;0.158;;;;0.211;;0.211;BCC;CAST;12.2;C;1304;13.33516096;3.188;2971.396;1.85536;1.92599;0.363440218;0.122044615;557.7255092;0.041114677
224;Mo1 Nb1 Ta1 Ti1 W1;;;;;;;;0.2;0.2;0.2;;;;0.2;;0.2;BCC;CAST;11.8;C;1455;13.37442905;3.17;2914.2;1.836;1.914;0.360310977;0.128996124;586.9362487;0.044283428
225;Mo1 Nb1 Ta1 W1;;;;;;;;0.25;0.25;;;;;0.25;;0.25;BCC;CAST;13.7;C;996;11.52010614;3.225;3156.5;1.91;1.9525;0.367287353;0.075332596;370.2313466;0.020285505
